Repository: M-Song-ChE/echem-gui

# Echem GUI — User Manual

## 2. Interface Overview

The app has six tabs at the top:

| Tab | Purpose |
|-----|---------|
| **General E.Chem** | Overlay multiple files on one plot; full correction and export |
| **Multi E.Chem** | View one plot per file simultaneously in a 2-column grid |
| **Multi E.Chem 2** | Group files into named groups; overlay all groups on one plot each |
| **ECSA Calc** | Extract electrochemical surface area (ECSA) from CV data |
| **OCV/Ru Extractor** | Group OCV + EIS files per sample; auto-extract stable OCV and Ru; one Nyquist + one OCV plot per sample |
| **ORR Analysis** | Background-subtracted RDE polarization curves (N2/O2, per RPM, per sample) |
| **Hupd Calc** | Hupd-based ECSA calculation from CV data — Q_H integration, ECSA, and roughness factor |

Each tab is fully **independent** — files loaded in one tab are not shared with others.

The layout in every tab is:
- **Left panel** — scrollable controls (file list, axis settings, correction, cycles, etc.)
- **Right panel** — the plot area (scrollable; size controlled by W/H fields)

---

### 3.1 Loading Files
1. Click **Load File(s)** to open a file browser. Select one or more `.mpr` or `.txt` files.
2. Loaded files appear in the **file list**. Each row has a **checkbox**, a **⠿ drag handle**, and a filename label.
   - **Click the filename** to make it the active file — all left-panel controls reflect that file's settings.
   - **Uncheck the checkbox** to hide that file's curves from the plot without removing it. All settings (cycles, corrections, zoom, colors, etc.) are fully preserved. Re-check to bring it back instantly.
   - **Drag the ⠿ handle** up or down to reorder files in the list. The plot updates to reflect the new order.
3. To remove a file, select it and click **Remove**.

#### Auto-merging sequential CV files
When you select multiple files at once, the app automatically detects EC-Lab CVA sequence naming and merges matching groups for you:

- **Pattern recognised:** `..._NN_METHOD_Cxx.mpr / .txt`
  e.g. `sample_05_CV_C01.mpr`, `sample_07_CV_C01.mpr`, `sample_09_CV_C01.mpr`
- Files sharing the same base name, method, and channel but differing only in the sequence number are merged into a single entry: `sample_05-09_CV_C01_merged.mpr`
- **Cycle numbers** are renumbered consecutively (cycles 1–2 from the first file stay 1–2; cycles 1–2 from the second become 3–4; etc.).
- **time/s** is kept exactly as recorded by EC-Lab — no modification.
- A dialog appears after loading, listing every group that was auto-merged.
- Only voltammetry methods are merged automatically (**CV, CVA, LSV, DPV, NPV, SWV**). CA, OCV, EIS, and other techniques are always loaded as individual files.

### 3.7 File Colors and Cycle Gradient
- **Color combobox** — change the base color of the active file. Each file is auto-assigned a distinct color on load.
- **Gradient checkbox** — when checked, cycles within a file are drawn with a lightness gradient: the first cycle is the lightest and the last cycle is the darkest (most evolved cycle = most visible).
- **Reverse checkbox** — flips the gradient direction (first cycle darkest, last lightest).
- **Step spinbox** — controls how much the lightness changes between consecutive cycles (range 0.01–0.30; default 0.15).
- These settings are saved **per file** — switching files restores each file's individual settings.

### 4.1 Loading and Selecting Files
- Load files the same way as in the General tab.
- Each row in the file list has a **checkbox** and a **⠿ drag handle**.
  - **Uncheck** to collapse that file's subplot from the grid; re-check to restore it. All per-file settings and zoom state are preserved.
  - **Drag the ⠿ handle** to reorder files; the subplot grid rearranges to match.
- Click any subplot (or its toolbar) to make that file **active** — the left panel updates to show that file's settings.
- Each subplot has a **⠿ header strip** at the top showing the filename. Drag this strip to reorder subplots within the grid.

### 4.2 Per-File Settings
Every control in the left panel (axis columns, units, range, cycles, correction, colors, gradient, legend, reference lines) applies **only to the active file**. Each file remembers its own settings independently.

### 5.3 Per-File Settings Within a Group
Cycle selection, IR compensation (R_sol), and RHE conversion (E_ref) are stored **independently per file per group**. Adding the same file to two groups and changing its cycles in group 1 does not affect group 2. Color, line style, and gradient are global per file (same appearance in all groups).

### 6.1 Overview of the Layout
The right panel has **two stacked plots**:
- **Upper plot (CV)** — the cyclic voltammetry curves for selected cycles.
- **Lower plot (Cdl)** — the linear fit of scan rate vs. Δj/2 used to extract Cdl and ECSA.

File: DEVELOPMENT_GUIDE.md
# Development Guide — Echem GUI

---

## Stage 1: First Time on a New PC

Do this once per machine.

### Step 1 — Install prerequisites
- [Python 3.12+](https://www.python.org/downloads/) — check "Add to PATH" during install
- [Git](https://git-scm.com/downloads) — use default options
- [PyCharm](https://www.jetbrains.com/pycharm/) — Community edition is fine

### Step 2 — Clone the repository
Open a terminal and run:
```bash
cd C:\Users\YourName\PycharmProjects
git clone https://github.com/M-Song-ChE/echem-gui.git
```
This creates the `echem-gui/` folder automatically. Do not create it manually.

### Step 3 — Create a virtual environment
```bash
cd echem-gui
python -m venv .venv
.venv\Scripts\activate
```
You should see `(.venv)` appear at the start of your terminal line.

### Step 4 — Install dependencies
```bash
pip install -r requirements.txt
```

### Step 5 — Open in PyCharm
- Go to `File → Open` → select the `echem-gui` folder → click **OK**
- ⚠️ Use **Open**, not **New Project**
- Set the interpreter: `Settings → Project → Python Interpreter → Add → Existing → .venv\Scripts\python.exe`

### Step 6 — Verify it runs
```bash
python run_echem.py
```
The GUI window should open.

---

## Stage 2: Further Development (Returning to the Project)

Do this every time you sit down to work after the initial setup.

```bash
cd C:\Users\YourName\PycharmProjects\echem-gui

# Activate the virtual environment
.venv\Scripts\activate

# Pull the latest changes from GitHub before touching anything
git pull origin main
```

If new packages were added by someone else (or yourself on another PC), reinstall:
```bash
pip install -r requirements.txt
```

---

## Stage 3: Daily Routine

### Start of every session
```bash
.venv\Scripts\activate
git pull origin main
```

### End of every session
```bash
# Stage only the files you changed (safer than git add .)
git add echem_core/app.py echem_core/plotting.py   # example

# Commit with a clear message
git commit -m "Fix axis label for J density column"

# Push to GitHub
git push origin main
```

### If you changed multiple files at once
```bash
git status                  # see what changed
git add <file1> <file2>     # stage specific files
git commit -m "your message"
git push origin main
```

---

## Requirements File Tips

`requirements.txt` lists every package the project needs to run.

**When you install a new package:**
```bash
pip install some-package
```
Then update the requirements file manually by adding:
```
some-package>=x.y.z
```
Or regenerate the full list automatically:
```bash
pip freeze > requirements.txt
```

**On the other PC after pulling:**
```bash
pip install -r requirements.txt
```
This installs any new packages that were added since the last session.

**Best practice:** use `>=` (minimum version) rather than `==` (exact version) so the project
stays compatible across different machines without being too rigid.

Example `requirements.txt` for this project:
```
pandas>=3.0.0
numpy>=2.4.0
matplotlib>=3.10.0
openpyxl>=3.1.0
```

---

## .gitignore Tips

`.gitignore` tells Git which files to never track. This project already ignores:

| Ignored | Reason |
|---|---|
| `.venv/` | Each PC creates its own — never commit it |
| `__pycache__/`, `*.pyc` | Auto-generated bytecode — not needed |
| `.idea/` | PyCharm machine-specific settings |
| `.claude/` | Claude Code local session data |
| `*.xlsx` | Output files — regenerate from the app |
| `Thumbs.db`, `.DS_Store` | Windows/macOS OS metadata |

**If you accidentally stage a file that should be ignored:**
```bash
git rm --cached <filename>      # removes it from Git tracking without deleting the file
git commit -m "Remove accidentally tracked file"
```

**If you want to ignore a new file type going forward**, add a line to `.gitignore`:
```
*.log
data/
```
Then commit the updated `.gitignore`:
```bash
git add .gitignore
git commit -m "Update gitignore"
git push origin main
```

---

## Quick Reference

| Situation | Command |
|---|---|
| Start working | `git pull origin main` |
| See what changed | `git status` |
| Stage specific files | `git add <file>` |
| Commit | `git commit -m "message"` |
| Push | `git push origin main` |
| Install new package | `pip install x` then update `requirements.txt` |
| Sync packages | `pip install -r requirements.txt` |
| Accidentally staged wrong file | `git rm --cached <file>` |

File: ORR_internal_transport_report.md
---
title: "ORR 내부 수송 저항 보정 — 구현 및 검증 리포트"
subtitle: "Shih et al. (2008) 2단계 물질전달 보정의 Echem GUI 구현, CA 시리즈 적용 결과, 그리고 0.9 V SA 차이의 원인 규명"
author: "Echem GUI / Claude Code 작업 기록"
date: "2026-09-25"
lang: ko-KR
---

# 요약

Echem GUI ORR 탭에 Shih, Sagar & Lin, *J. Phys. Chem. C* **112** (2008) 124-131의
2단계 물질전달 보정을 구현했다. 결론부터 적는다.

1. **1단계(외부 RDE 확산 보정)는 이미 구현돼 있었다.** 앱이 `Jᵏ`로 보고하던 값은
   Koutecký-Levich 절편, 즉 논문의 `j_k,app`이다. 막 저항이 있으면 이 절편은
   `1/j_k + 1/j_f`이므로, **기존 `Jᵏ`와 `SA`는 모두 apparent 값이며 낮게 편향돼 있었다.**
   이것이 이번 작업에서 가장 실질적인 발견이다.
2. **모델 자체는 이 데이터에 잘 맞는다.** CA 시리즈 6 샘플 전부 역수 plot이
   직선(R² ≥ 0.9992)이고, 겉보기 전자수가 4 근처로 일정하며, 절편만 CA에 따라 단조
   상승한다. 리포트 분류상 Case A(막 수송 저항)에 해당한다.
3. **그러나 0.9 V에서는 보정이 사실상 아무것도 바꾸지 않는다.** 보정 계수가 1.00–1.01이고,
   시료 간 산포(CV)가 46.3 % → 46.2 %로 그대로다. 0.70 V까지 내려가도 마찬가지다.
4. **따라서 0.9 V SA 차이의 원인은 내부 수송이 아니다.** 이는 추측이 아니라 보정을 실제로
   적용해 산포가 줄지 않음을 확인한 결과이며, 단순 직렬 내부확산 모델에 대한 **반증**이다.
5. **SA의 비단조성은 촉매가 아니라 ECSA 분모에서 온다.** 기하 면적 기준 `jk`는 CA에 대해
   완벽히 단조 감소하는 반면, `SA = jk/ECSA`는 CA 100에서 뒤집힌다. ECSA(HUPD)가 CA 100에서
   최대이기 때문이다. Cdl 면적으로 바꿔도 같은 위치에서 최대라 뒤집힘이 유지된다.

---

# 1. 대상 데이터

`Reference dataset/`의 CA 농도 시리즈 6 샘플. 레이저 fluence와 도포량은 고정이고 CA 농도만
바뀐다. 전해질은 파일명 기준 0.1 M HClO₄.

| 폴더 | LTS Lot | CA (mM) | 도포량 (µg/cm²) | Fluence (J/cm²) | RPM 쌍 |
|---|---|---|---|---|---|
| 16. Pt_LTS-BDRDE-32 (CA 0, 10Jcm2) | LTS-BDRDE-32 | 0 | 204 | 10 | 4 |
| 17. Pt_LTS-BDRDE-33 (CA 50, 10Jcm2) | LTS-BDRDE-33 | 50 | 204 | 10 | 4 |
| 15. Pt_LTS-BDRDE-31 (CA 100, 10Jcm2) | LTS-BDRDE-31 | 100 | 204 | 10 | 4 |
| 14. Pt_LTS-BDRDE-30 (CA 200, 10Jcm2) | LTS-BDRDE-30 | 200 | 204 | 10 | 4 |
| 13. Pt_LTS-BDRDE-29 (CA 400, 10Jcm2) | LTS-BDRDE-29 | 400 | 204 | 10 | 4 |
| 11. Pt_LTS-BDRDE-28 (CA 800, 10Jcm2) | LTS-BDRDE-28 | 800 | 204 | 10 | 4 |

전극 기하 면적은 0.1963 cm² (φ5 mm)이다. 모든 전류밀도는 별도 표기가 없는 한
**기하 면적 기준(mA cm⁻²_geo)** 이다.

## 1.1 자동 추출된 보정값과 ECSA

`E_ref`와 `R_sol`은 각 폴더의 OCV / EIS1 파일에서 앱이 자동 추출한 값이다. ECSA는
`5. High_Throughput_E_Chem_E.Chem analysis_Lot.xlsx`의 `ORR Summary` 시트에서 가져왔다.

| CA (mM) | E_ref (V) | R_sol,N2 (Ω) | R_sol,O2 (Ω) | ECSA_Hupd (cm²) | ECSA_Cdl (cm²) | RF (Hupd) |
|---|---|---|---|---|---|---|
| 0 | 0.2932 | 38.16 | 37.89 | 0.5800 | 1.3150 | 2.95 |
| 50 | 0.2950 | 39.40 | 39.12 | 0.6995 | 1.7310 | 3.56 |
| 100 | 0.2949 | 58.43 | 43.57 | 0.9540 | 2.1910 | 4.86 |
| 200 | 0.3071 | 36.92 | 37.13 | 0.6395 | 1.5165 | 3.26 |
| 400 | 0.3102 | 36.60 | 37.00 | 0.5371 | 1.3686 | 2.74 |
| 800 | 0.3553 | 40.75 | 37.71 | 0.3548 | 0.6529 | 1.81 |

> **이상값:** CA 100의 `R_sol,N2`가 58.43 Ω로 나머지(36.6–40.8 Ω)에서 혼자 벗어난다.
> 하필 ECSA도 같은 샘플이 최대값이라, 이 샘플의 측정 자체를 한 번 확인할 필요가 있다.

ECSA는 CA에 대해 **단조가 아니다.** CA 100에서 최대(0.954 cm²)를 찍고 다시 감소한다.
HUPD와 Cdl이 같은 위치에서 최대이므로 면적이 실제로 증가한 것은 맞지만, 뒤에서 보듯
그 면적이 ORR 활성으로 이어지지는 않는다.

---

# 2. 논문이 하는 일

두 개의 물질전달 저항을 직렬로 보고 순차적으로 제거한다.

$$\frac{1}{j_{RDE}}=\frac{1}{j_{ED,lim}}+\frac{1}{j_{k,app}}\qquad(\text{Eq. 5})$$

$$\frac{1}{j_{k,app}}=\frac{1}{j_{ID,lim}}+\frac{1}{j_{k,true}}\qquad(\text{Eq. 6})$$

Eq. 5는 RDE 유체역학 경계층(외부 확산), Eq. 6은 촉매층 내부 O₂ 수송을 제거한다.
핵심은 `j_ID,lim`(이하 `j_f`)을 반응-확산 PDE로 풀지 않고 **관측된 plateau에서 읽는
유효 파라미터**로 둔다는 점이다. 논문 본문도 *"using limiting currents read from
Figure 4"*라고 명시한다.

## 2.1 앱이 이미 하고 있던 것

`_kl_fit_at_E`의 절편이 곧 `1/j_k,app`이다. 즉 **Eq. 5는 이미 적용되고 있었다.**
문제는 그 값을 `Jᵏ`라고 부른 것이다. 막 저항이 있으면

$$\text{절편} = \frac{1}{j_k}+\frac{1}{j_f}$$

이므로 기존 `Jᵏ`는 intrinsic이 아니라 apparent이며, `SA`도 마찬가지로 낮게 편향된다.

## 2.2 `j_f`를 구하는 방법

깊은 한계전류 영역에서는 `1/j_k ≈ 0`이므로

$$\frac{1}{|J_{L,obs}|}=\frac{1}{j_f}+\frac{1}{B}\,\omega^{-1/2}$$

가 되어 절편이 곧 `1/j_f`이다. 이는 논문의 절차(전위마다 KL 피팅 → `j_k,app`의 Tafel
plot → 고과전압 plateau)와 **같은 양에 수렴하는 대수적 지름길**이다.

### 검증: 두 경로가 같은가

원시 곡선에서 전위마다 KL 피팅해 `j_k,app(E)`를 구하고, 평탄값을 위 절편과 비교했다.

| 샘플 | 경로 A 절편 `j_f` | 경로 B `j_k,app` 수렴값 | 차이 |
|---|---|---|---|
| CA 800 | 10.75 | 10.97 | 2.0 % |
| CA 100 | 29.42 | 28.97 | 1.5 % |
| CA 0 | 103.2 | 112.8 | 8.5 % |

이 대조는 RHE offset(`E_ref`)을 적용하지 않은 상대 비교로 수행했다. 두 경로 모두 같은
전위축을 쓰므로 offset은 비교 결과에 영향을 주지 않으나, 따라서 여기의 절대값은 4절
표(실제 보정 적용)와 몇 % 차이가 난다.

plateau가 제대로 잡히는 곳에서는 1.5–2 %로 일치한다. CA 0만 8.5 % 차이가 나는데, 이는
`j_f`가 워낙 커서 측정 창 안에서 plateau에 도달하지 못하기 때문이다. 이 경우 `j_f`의
상대 표준오차가 51 %까지 커지므로(4절 표) **부정확함이 스스로 드러난다.** 동시에 `j_f`가
크다는 것은 보정량 자체가 무의미하다는 뜻이므로 실무상 문제가 되지 않는다.

---

# 3. 측정된 한계전류와 이론값 대비

Levich 이론값은

$$|J_L| = 0.62\,n F D^{2/3}\nu^{-1/6} C\,\omega^{1/2}$$

로 계산했다. 0.1 M HClO₄ 상수: 
`n=4`, `D=1.93e-05 cm² s⁻¹`, `ν=0.01005 cm² s⁻¹`, `C=1.26e-06 mol cm⁻³` → `B₄ = 0.15111 mA cm⁻² rpm^-0.5`.

## 3.1 측정 한계전류 |J_L,obs| (mA cm⁻²)

| CA (mM) | 400 rpm | 900 rpm | 1600 rpm | 2500 rpm |
|---|---|---|---|---|
| 0 | 2.9698 | 4.4861 | 5.8105 | 7.0764 |
| 50 | 2.9682 | 4.3558 | 5.6656 | 6.8659 |
| 100 | 2.8960 | 4.1704 | 5.3098 | 6.2657 |
| 200 | 2.8656 | 4.1107 | 5.2156 | 6.1708 |
| 400 | 2.8115 | 3.9848 | 4.9952 | 5.8527 |
| 800 | 2.3445 | 3.1981 | 3.8647 | 4.3902 |

## 3.2 이론값 대비 %Theo

이론값: 400 rpm → 3.022 / 900 rpm → 4.533 / 1600 rpm → 6.045 / 2500 rpm → 7.556 mA cm⁻²

| CA (mM) | 400 rpm | 900 rpm | 1600 rpm | 2500 rpm | 400→2500 감소 |
|---|---|---|---|---|---|
| 0 | 98.3 % | 99.0 % | 96.1 % | 93.7 % | 4.6 %p |
| 50 | 98.2 % | 96.1 % | 93.7 % | 90.9 % | 7.3 %p |
| 100 | 95.8 % | 92.0 % | 87.8 % | 82.9 % | 12.9 %p |
| 200 | 94.8 % | 90.7 % | 86.3 % | 81.7 % | 13.1 %p |
| 400 | 93.0 % | 87.9 % | 82.6 % | 77.5 % | 15.6 %p |
| 800 | 77.6 % | 70.5 % | 63.9 % | 58.1 % | 19.5 %p |

**두 가지 경향이 동시에 보인다.**

- **CA가 올라갈수록 %Theo가 낮아진다** — 같은 회전수에서 이론값에서 점점 멀어진다.
- **같은 샘플 안에서 RPM이 올라갈수록 %Theo가 낮아진다** — 이것이 상수 막 저항의
  전형적 신호다. ω가 커지면 `j_RDE`가 커지므로 고정된 `j_f`가 전체 저항에서 차지하는
  비중이 커지고, 관측 한계전류가 이론에서 더 멀어진다.

---

# 4. 막 저항 회귀 결과

`1/|J_L,obs|` 대 `ω^(-1/2)` 회귀. 절편 → `j_f`, 기울기 → `1/B` → 겉보기 전자수.

| CA (mM) | j_f (mA cm⁻²) | ±1σ | 상대오차 | 기울기 | 절편 | R² | n_app (HClO₄) | n_app (KOH) |
|---|---|---|---|---|---|---|---|---|
| 0 | 112.17 | 56.89 | 51 % | 2.1116 | 0.00891 | 0.9992 | 4.06 | 4.27 |
| 50 | 57.94 | 3.59 | 6 % | 2.0667 | 0.01726 | 1.0000 | 4.14 | 4.37 |
| 100 | 29.53 | 2.04 | 7 % | 2.0111 | 0.03387 | 0.9998 | 4.26 | 4.49 |
| 200 | 27.69 | 1.34 | 5 % | 2.0212 | 0.03611 | 0.9999 | 4.24 | 4.46 |
| 400 | 21.61 | 0.88 | 4 % | 1.9986 | 0.04627 | 0.9998 | 4.29 | 4.52 |
| 800 | 10.73 | 0.35 | 3 % | 2.1508 | 0.09320 | 0.9996 | 3.98 | 4.20 |

## 4.1 모델 판정

리포트의 반증 분류에 대입하면 결과는 명확하다.

| 조건 | 기준 | 관측 | 판정 |
|---|---|---|---|
| 역수 plot 직선성 | 곡률 있으면 `j_f` 비상수 (Case D) | R² ≥ 0.9992 | **Case D 배제** |
| 기울기 일정성 | 변하면 전자수 변화 (Case B) | n_app 3.98–4.29로 일정 | **Case B 배제** |
| 절편 상승 | 상승하면 막 저항 (Case A) | j_f 112 → 10.7, 10배 감소 | **Case A 지지** |

즉 **전자수는 거의 변하지 않고 막 수송 저항만 CA에 따라 커진다.** CA 800의
`j_f ≈ 10.7 mA cm⁻²`는 Schmidt 등이 Nafion 후막에서 보고한 약 8 mA cm⁻²와 같은 자릿수다.

## 4.2 전해질 상수 불일치

기존 리포트 요약은 전해질을 0.1 M KOH로 적고 있으나, 데이터 파일명은 전부
`0.1M HClO4`이다. 두 상수로 각각 겉보기 전자수를 계산하면

- 0.1 M HClO₄ → n_app = 3.98 ~ 4.29
- 0.1 M KOH → n_app = 4.20 ~ 4.52

ORR의 net 전자수는 물리적으로 4를 넘을 수 없다. KOH 상수는 최대 4.5까지 올라가 이 한계를
넘으므로, **HClO₄가 실제 조건일 가능성이 높다.** 앱의 기본값도 HClO₄로 설정했다.
다만 이는 상수 선택으로부터의 역추론이므로 실험 조건 확인이 필요하다.

---

# 5. Eq. 6 보정 결과

`j_k,true = j_k,app · j_f / (j_f − j_k,app)`. 가드: `j_k,app ≥ j_f`면 계산 거부,
`> 0.8·j_f`면 `near_limit` 경고.

## 5.1 전위별 겉보기/보정 kinetic current


### E = 0.9 V vs RHE

| CA (mM) | jk_app | ±1σ | KL R² | jk_true | 보정계수 | SA_app | SA_true | flag |
|---|---|---|---|---|---|---|---|---|
| 0 | 0.2069 | 0.0103 | 0.9713 | 0.2072 | 1.002 | 0.3567 | 0.3573 | ok |
| 50 | 0.2027 | 0.0034 | 0.9917 | 0.2034 | 1.004 | 0.2898 | 0.2908 | ok |
| 100 | 0.1721 | 0.0033 | 0.9406 | 0.1731 | 1.006 | 0.1804 | 0.1815 | ok |
| 200 | 0.1548 | 0.0008 | 0.9869 | 0.1557 | 1.006 | 0.2420 | 0.2434 | ok |
| 400 | 0.0824 | 0.0005 | 0.9604 | 0.0827 | 1.004 | 0.1534 | 0.1540 | ok |
| 800 | 0.0275 | 0.0006 | 0.9700 | 0.0275 | 1.003 | 0.0774 | 0.0776 | ok |

### E = 0.85 V vs RHE

| CA (mM) | jk_app | ±1σ | KL R² | jk_true | 보정계수 | SA_app | SA_true | flag |
|---|---|---|---|---|---|---|---|---|
| 0 | 0.6493 | 0.0065 | 0.9985 | 0.6531 | 1.006 | 1.1195 | 1.1260 | ok |
| 50 | 0.6143 | 0.0104 | 0.9899 | 0.6209 | 1.011 | 0.8783 | 0.8877 | ok |
| 100 | 0.4338 | 0.0073 | 0.9579 | 0.4402 | 1.015 | 0.4547 | 0.4615 | ok |
| 200 | 0.3667 | 0.0050 | 0.9656 | 0.3716 | 1.013 | 0.5734 | 0.5811 | ok |
| 400 | 0.2029 | 0.0032 | 0.8953 | 0.2048 | 1.009 | 0.3777 | 0.3813 | ok |
| 800 | 0.0868 | 0.0033 | 0.8915 | 0.0875 | 1.008 | 0.2446 | 0.2466 | ok |

### E = 0.8 V vs RHE

| CA (mM) | jk_app | ±1σ | KL R² | jk_true | 보정계수 | SA_app | SA_true | flag |
|---|---|---|---|---|---|---|---|---|
| 0 | 1.9314 | 0.1029 | 0.4712 | 1.9652 | 1.018 | 3.3300 | 3.3884 | ok |
| 50 | 1.7122 | 0.0798 | 0.0733 | 1.7644 | 1.030 | 2.4478 | 2.5223 | ok |
| 100 | 0.9585 | 0.0318 | 0.6927 | 0.9906 | 1.034 | 1.0047 | 1.0384 | ok |
| 200 | 0.7662 | 0.0246 | 0.8349 | 0.7880 | 1.028 | 1.1981 | 1.2322 | ok |
| 400 | 0.4453 | 0.0151 | 0.8224 | 0.4546 | 1.021 | 0.8290 | 0.8464 | ok |
| 800 | 0.2166 | 0.0092 | 0.8107 | 0.2211 | 1.021 | 0.6106 | 0.6232 | ok |

### E = 0.75 V vs RHE

| CA (mM) | jk_app | ±1σ | KL R² | jk_true | 보정계수 | SA_app | SA_true | flag |
|---|---|---|---|---|---|---|---|---|
| 0 | 5.0730 | 0.4100 | 0.9715 | 5.3133 | 1.047 | 8.7465 | 9.1608 | ok |
| 50 | 4.0771 | 0.2466 | 0.9785 | 4.3858 | 1.076 | 5.8286 | 6.2698 | ok |
| 100 | 1.9911 | 0.1086 | 0.6803 | 2.1351 | 1.072 | 2.0871 | 2.2380 | ok |
| 200 | 1.5313 | 0.0871 | 0.0330 | 1.6209 | 1.059 | 2.3945 | 2.5347 | ok |
| 400 | 0.9300 | 0.0501 | 0.2448 | 0.9719 | 1.045 | 1.7316 | 1.8095 | ok |
| 800 | 0.4601 | 0.0241 | 0.4900 | 0.4807 | 1.045 | 1.2968 | 1.3549 | ok |

### E = 0.7 V vs RHE

| CA (mM) | jk_app | ±1σ | KL R² | jk_true | 보정계수 | SA_app | SA_true | flag |
|---|---|---|---|---|---|---|---|---|
| 0 | 11.4549 | 1.0549 | 0.9963 | 12.7577 | 1.114 | 19.7498 | 21.9961 | ok |
| 50 | 8.5175 | 0.5513 | 0.9968 | 9.9855 | 1.172 | 12.1766 | 14.2752 | ok |
| 100 | 3.9142 | 0.2849 | 0.9633 | 4.5124 | 1.153 | 4.1030 | 4.7300 | ok |
| 200 | 2.9549 | 0.2340 | 0.8886 | 3.3079 | 1.119 | 4.6206 | 5.1726 | ok |
| 400 | 1.8522 | 0.1281 | 0.7085 | 2.0258 | 1.094 | 3.4485 | 3.7718 | ok |
| 800 | 0.8772 | 0.0505 | 0.1889 | 0.9553 | 1.089 | 2.4724 | 2.6925 | ok |

## 5.2 보정이 시료 간 산포를 줄이는가

논문 재현의 핵심 검증이다. 보정이 유효하다면 시료 간 SA 산포가 줄어야 한다.

| E (V) | CV(SA_app) | CV(SA_true) | max/min 전 | max/min 후 | 판정 |
|---|---|---|---|---|---|
| 0.9 | 46.3 % | 46.2 % | 4.61× | 4.60× | **축소 안 됨** |
| 0.85 | 54.3 % | 54.0 % | 4.58× | 4.57× | **축소 안 됨** |
| 0.8 | 68.6 % | 68.2 % | 5.45× | 5.44× | **축소 안 됨** |
| 0.75 | 80.5 % | 80.2 % | 6.74× | 6.76× | **축소 안 됨** |
| 0.7 | 88.0 % | 87.8 % | 7.99× | 8.17× | **축소 안 됨** |

**보정 후에도 산포가 그대로다.** 0.70 V까지 내려가도 변하지 않는다. 보정 계수가 1.00–1.17에
불과하기 때문인데, 이는 `j_f`(10.7–112)가 반응속도 영역의 `j_k,app`(0.03–20)보다 훨씬
크기 때문이다. 막 저항이 실제로 작동하는 구간은 plateau 깊은 곳뿐이고, 거기서는 애초에
반응속도를 측정하지 않는다.

> **결론:** 0.9 V(및 0.70 V까지)의 SA 차이는 내부 수송 저항으로 설명되지 않는다.
> 이는 단순 직렬 내부확산 모델에 대한 **반증**이며, 다른 원인을 찾아야 한다는 뜻이다.

---

# 6. 그렇다면 SA 차이의 원인은 무엇인가

0.9 V에서 기하 면적 기준 `jk`와 ECSA 정규화된 `SA`를 나란히 놓으면 원인이 분리된다.

| CA (mM) | ECSA_Hupd | jk (mA cm⁻²_geo) | SA (Hupd) | SA (Cdl) | jk / jk(CA0) | SA / SA(CA0) |
|---|---|---|---|---|---|---|
| 0 | 0.580 | 0.2069 | 0.3567 | 0.1573 | 1.000 | 1.000 |
| 50 | 0.700 | 0.2027 | 0.2898 | 0.1171 | 0.980 | 0.813 |
| 100 | 0.954 | 0.1721 | 0.1804 | 0.0786 | 0.832 | 0.506 |
| 200 | 0.639 | 0.1548 | 0.2420 | 0.1021 | 0.748 | 0.679 |
| 400 | 0.537 | 0.0824 | 0.1534 | 0.0602 | 0.398 | 0.430 |
| 800 | 0.355 | 0.0275 | 0.0774 | 0.0421 | 0.133 | 0.217 |

**읽는 법:**

1. **`jk`는 CA에 대해 완벽히 단조 감소한다.** CA 0 대비 CA 800에서 약 7.5배 감소하며,
   중간에 뒤집히는 구간이 없다. 이것이 촉매의 실제 거동이다.
2. **`SA`는 단조가 아니다.** CA 100이 CA 200보다 낮게 뒤집힌다.
3. **그 뒤집힘은 분모에서 온다.** ECSA_Hupd가 CA 100에서 최대(0.954)이기 때문이다.
   Cdl 면적으로 바꿔도 같은 위치에서 최대라 뒤집힘이 유지된다.
4. **감소폭이 갈라진다.** `jk`는 7.5배 떨어지는데 ECSA는 1.6배만 떨어진다. 즉 SA 감소
   (4.6배)의 **대부분은 실제 반응속도 손실**이고 면적 효과가 아니다.

HUPD와 Cdl이 서로 일치하면서 둘 다 ORR 활성을 따라가지 않는다는 것은, CA 100에서
**면적이 실제로 증가했으나 그 면적이 ORR에 기여하지 않는다**는 해석을 지지한다.

## 6.1 남은 후보

내부 수송이 배제되었으므로 다음이 남는다.

| 후보 | 이 데이터에서의 지위 |
|---|---|
| CA 잔류물에 의한 Pt 표면 피독 / ORR site blocking | `jk`가 단조 감소하는 것과 일관 — **유력** |
| HUPD/Cdl에는 잡히나 ORR에 기여하지 않는 면적 | CA 100의 ECSA 이상값과 일관 — **유력** |
| `j_f`가 상수가 아닌 분포형 수송 | 역수 plot이 직선(R²≥0.9992)이므로 **약함** |
| 실제 전자수 감소 | n_app이 4 근처로 일정하므로 **약함** |
| ECSA 정규화 오차 | CA 100의 R_sol 이상값과 함께 **확인 필요** |

---

# 7. 구현 내역

## 7.1 추가된 계산

`echem_core/orr_panel.py` 모듈 레벨:

- **`_film_limited_fit(curves)`** — `1/|J_L,obs| = 1/j_f + ω^(-1/2)/B` 회귀.
  `j_f`, `j_f_se`(절편 표준오차로부터 전파, n<3이면 nan), `slope`, `intercept`, `r2` 반환.
  절편이 0 이하면 `j_f = nan`과 함께 "막 제한 미검출"로 보고한다.
- **`_eq6_true_kinetic(jk_app, j_f)`** — Eq. 6 적용. `(값, flag)` 반환.
  flag는 `ok` / `near_limit`(> 0.8·j_f) / `exceeds`(≥ j_f, 값 없음) / `no_film`.

**정규화 규약:** 두 인자는 반드시 같은 기준이어야 한다. 코드는 전 구간 mA cm⁻²_geo로
계산하고 마지막에 SA로 변환하는데, geo→specific 변환 계수가 샘플당 상수이므로
논문의 specific-current 형태와 대수적으로 동일하다.

## 7.2 UI

- **Extract Report** — `j_f`, `j_f error`, `Jk_true`, `SA_true`, `film fit R2`,
  `ITC flag` 6개 컬럼 추가
- **Internal Transport Corr.** (신설 창) — 4패널 진단:
  film fit / `j_k,app(E)` 대 `j_f` / 보정 전후 Tafel / 촉매별 `j_f`.
  촉매별 `MODEL CONSISTENT` · `PARTIALLY CONSISTENT` · `NOT SUPPORTED` 판정 출력

판정 로직은 실패 강도 순으로 검사한다: 역수 plot 곡률 → `j_f` 미검출 →
`j_k,app`가 `j_f` 초과 → `n_app`이 4와 화해 불가 → `j_f` 불확실 → `near_limit` 다수.

## 7.3 의도적으로 넣지 않은 것

- **로딩으로부터 `j_f` 추정.** 논문 Fig. S1은 `j_f ∝ 1/loading`(두께 지배)을 보이나,
  이 랩 데이터에서는 성립하지 않는다.


| LTS Lot | 도포량 (µg/cm²) | j_f | n_app |
|---|---|---|---|
| LTS-BDRDE-37 | 102 | 68.58 | 3.92 |
| LTS-BDRDE-35 | 102 | 33.38 | 4.27 |
| LTS-BDRDE-31 | 204 | 29.53 | 4.26 |
| LTS-BDRDE-34 | 204 | 38.76 | 3.85 |
| LTS-BDRDE-36 | 204 | 52.12 | 4.00 |
| LTS-BDRDE-40 | 406 | 43.83 | 4.02 |

  `j_f` 대 `1/loading` 회귀: **R² = 0.096**. 동일 도포량에서의 샘플 간 산포가 도포량 효과보다 크다. **이 시스템에서 `j_f`를 지배하는 것은 두께가 아니라 CA 화학이다.**

- **−120 mV/dec Tafel 기울기 고정.** 자유 피팅하고 논문 값과 비교하도록 두었다.

---

# 8. 한계와 해석상의 경계

1. **`j_f`는 유효 파라미터이지 물성이 아니다.** 관측된 plateau에서 역산한 값이며,
   확산계수·공극률·굴곡도·막 두께를 넣어 푼 결과가 아니다.
2. **좋은 피팅이 내부확산을 증명하지 않는다.** 직렬 저항 기술(description)이 데이터와
   모순되지 않는다는 뜻일 뿐이다. 표면 피독, ORR 비활성 면적, 분포형 반응-확산 모두
   유사한 손실을 만든다.
3. **반대 방향의 결론은 강하다.** 보정 후에도 시료 의존성이 남으면, 단순 직렬
   내부확산 모델 하나로는 데이터를 설명할 수 없다는 **반증**이 된다. 본 데이터가
   정확히 이 경우다.
4. **`j_k,app`가 `j_f`에 가까우면 보정값을 신뢰하지 말 것.** Eq. 6의 분모가 작아져
   결과가 `j_f`의 불확실도에 지배된다. `near_limit` flag가 이 구간을 표시한다.
5. **CA 0 같은 저저항 샘플에서 `j_f`는 부정확하다.** 다만 그 경우 보정량 자체가
   무의미하므로 실무적 영향은 없다.

---

# 9. 권고

1. **0.9 V만 보는 현재 워크플로에서는 내부 수송 보정이 불필요하다.** 다만 기능은
   유지할 가치가 있다 — "내부 저항 때문이다"를 **배제하는 근거**로 쓰인다.
2. **시료 비교는 `SA`보다 `jk`(기하 면적 기준)로 하는 편이 깨끗하다.** 단조롭고 ECSA
   측정 불확실성이 섞이지 않는다. 앱의 `Jk at 0.9V` 컬럼이 그 값이다.
3. **다음 질문은 "CA 100에서 HUPD/Cdl이 잡는 추가 면적은 무엇인가"이다.** ECSA가
   ORR-relevant area를 대표하는지 확인하지 않으면 SA 비교가 성립하지 않는다.
4. **CA 100 샘플의 R_sol(58.4 Ω) 이상값을 확인할 것.** ECSA 이상값과 같은 샘플이다.
5. **전해질 조건(HClO₄ vs KOH)을 확정할 것.** 겉보기 전자수가 물리적 한계를 넘는지
   여부가 여기에 달려 있다.

---

# 부록 A. 사용한 식

| 양 | 식 |
|---|---|
| 각속도 | `ω = 2π·RPM/60` |
| Levich 계수 | `B = 0.62·n·F·D^(2/3)·ν^(-1/6)·C` |
| 이론 한계전류 | `\|J_L\| = B·ω^(1/2)` |
| 표준 K-L | `1/\|J\| = 1/j_k,app + ω^(-1/2)/B` |
| 막 보정 K-L | `1/\|J\| = 1/j_k + 1/j_f + ω^(-1/2)/B` |
| 깊은 한계 영역 | `1/\|J_L,obs\| = 1/j_f + ω^(-1/2)/B` |
| Eq. 6 | `j_k,true = j_k,app·j_f/(j_f − j_k,app)` |
| 겉보기 전자수 | `n = 1/(\|slope\|·B₁)`, `B₁`은 전자 1개당 Levich 계수 |
| 비활성 | `SA = j_k / ECSA` (랩 엑셀 규약) |

> **SA 단위 규약 주의.** 이 랩의 엑셀은 `SA = jk[mA cm⁻²_geo] / ECSA[cm²]`로 계산한다.
> 교과서적 정의(`I_k/ECSA`)와는 기하 면적(0.1963 cm²)만큼 다르다. 디스크 면적이 모든
> 샘플에서 같으므로 **시료 간 비율은 정확**하고 절대 스케일만 이동한다. 앱은 기존 값과의
> 비교 가능성을 위해 엑셀 규약을 그대로 따른다. 논문에 싣는다면 이 점을 확인해야 한다.

# 부록 B. 참고문헌

- S.-D. Shih, G. V. Sagar, S. D. Lin, "Effect of Electrode Pt Loading on the Oxygen
  Reduction Reaction Evaluated by Rotating Disk Electrode and Its Implication on the
  Reaction Kinetics," *J. Phys. Chem. C* **112** (2008) 124-131. Eq. 5 / Eq. 6 및
  Supporting Information의 `j_ID,lim` 대 `1/loading` 관계.
- T. J. Schmidt et al., "Oxygen reduction on a high-surface area Pt/Vulcan carbon
  catalyst," *J. Electroanal. Chem.* (2001). Nafion 후막에서 막 제한 전류밀도 ≈ 8 mA cm⁻².
- K. Takahashi et al., *Electrochim. Acta* (2012). K-L plot의 선형성만으로는 정확한
  kinetic correction이 보장되지 않는다는 지적.
- `Reference dataset/report.md` — 본 작업의 물리적 배경 및 구현 사양(부록 C).
